Repository: kkroenlein/LiquidBenchmark

File: tables/data_dielectric.csv
,components,smiles,cas,"Temperature, K","Pressure, kPa","Mass density, kg/m3",Relative permittivity at zero frequency,"Mass density, kg/m3_std",Relative permittivity at zero frequency_std
4,(2-hydroxyethyl)dimethylamine,OCCN(C)C,108-01-0,303.2,101.325,878.687,17.18,0.005,0.05154
49,.gamma.-butyrolactone,C1(OCCC1)=O,187997-16-6,293.2,101.325,1128.8916666666667,42.575,0.015,0.03
50,.gamma.-butyrolactone,C1(OCCC1)=O,187997-16-6,298.2,101.325,1124.1122500000001,41.64,0.014999999999999998,0.03
51,.gamma.-butyrolactone,C1(OCCC1)=O,187997-16-6,303.2,101.325,1120.2549999999999,41.1,0.025000000000000005,0.03
53,.gamma.-butyrolactone,C1(OCCC1)=O,187997-16-6,313.2,101.325,1112.6262500000003,39.92,0.026250000000000002,0.03
198,"1,2-dimethoxyethane",COCCOC,173201-80-4,288.2,101.325,872.1825000000001,7.409000000000001,0.043333333333333335,0.07408999999999999
208,"1,2-dimethoxyethane",COCCOC,173201-80-4,298.2,101.325,861.830909090909,7.0695,0.09036175,0.07069500000000001
218,"1,2-dimethoxyethane",COCCOC,173201-80-4,308.2,101.325,850.8885714285715,6.7535,0.10844900000000002,0.06753500000000001
229,"1,2-dimethoxyethane",COCCOC,173201-80-4,318.2,101.325,839.8060000000002,6.456,0.1246135,0.06456
239,"1,2-dimethoxyethane",COCCOC,173201-80-4,328.2,101.325,827.5799999999999,6.184,0.015,0.06184
364,"1,2-propanediol",C(C(C)O)O,57-55-6,303.2,101.325,1029.05025,27.87,0.11960714285714287,0.2787
365,"1,2-propanediol",C(C(C)O)O,57-55-6,308.2,101.325,1025.3489375,27.13,0.0781818181818182,0.2713
366,"1,2-propanediol",C(C(C)O)O,57-55-6,313.2,101.325,1021.3655384615384,26.43,0.12913636363636363,0.2643
368,"1,2-propanediol",C(C(C)O)O,57-55-6,318.2,101.325,1017.564888888889,25.76,0.07999999999999999,0.2576
369,"1,2-propanediol",C(C(C)O)O,57-55-6,323.2,101.325,1013.7945714285714,25.08,0.18616666666666667,0.2508
370,"1,2-propanediol",C(C(C)O)O,57-55-6,328.2,101.325,1009.7945,24.57,0.175,0.2457
481,"1,4-dioxane",O1CCOCC1,28347-88-8,298.2,101.325,1027.8008857142859,2.228,0.10876470588235297,0.005
483,"1,4-dioxane",O1CCOCC1,28347-88-8,308.2,101.325,1016.7037857142857,2.21,0.16890000000000002,0.005
485,"1,4-dioxane",O1CCOCC1,28347-88-8,318.2,101.325,1005.0178,2.187,0.0878,0.005
683,1-butanol,C(CCC)O,107569-51-7,288.2,101.325,813.3871499999999,19.01,0.06995333333333333,0.03
685,1-butanol,C(CCC)O,107569-51-7,293.2,101.325,809.5695217391306,18.270000000000003,0.03296948484848485,0.03
686,1-butanol,C(CCC)O,107569-51-7,298.0,101.325,805.5666666666666,17.8,0.08057,0.9434
687,1-butanol,C(CCC)O,107569-51-7,298.2,101.325,805.7491932773113,17.56,0.4008080599999999,0.03
689,1-butanol,C(CCC)O,107569-51-7,303.2,101.325,802.2212727272725,16.9,0.2866134704545454,0.03
690,1-butanol,C(CCC)O,107569-51-7,308.2,101.325,798.0934186046513,16.26,0.19637173437499988,0.03
691,1-butanol,C(CCC)O,107569-51-7,313.2,101.325,794.2568717948719,15.45,0.06814546451612902,0.03
824,1-pentanol,C(CCCC)O,71-41-0,288.2,101.325,818.540090909091,16.334,0.016333333333333335,0.49002
827,1-pentanol,C(CCCC)O,71-41-0,293.2,101.325,814.638064516129,15.7375,0.056478571428571434,0.472125
830,1-pentanol,C(CCCC)O,71-41-0,298.2,101.325,811.0341929824563,15.151,0.052142857142857144,0.45453
835,1-pentanol,C(CCCC)O,71-41-0,303.2,101.325,807.459375,14.572,0.13140909090909084,0.43716
840,1-pentanol,C(CCCC)O,71-41-0,308.2,101.325,803.5091666666667,13.998,0.03106666666666667,0.41994
917,"2,5,8-trioxanonane",COCCOCCOC,142939-39-7,288.2,101.325,948.982,7.6690000000000005,0.045,0.07669000000000001
927,"2,5,8-trioxanonane",COCCOCCOC,142939-39-7,298.2,101.325,939.088888888889,7.381500000000001,0.06683142857142857,0.07381499999999999
937,"2,5,8-trioxanonane",COCCOCCOC,142939-39-7,308.2,101.325,929.2333333333335,7.118,0.073184,0.07118
947,"2,5,8-trioxanonane",COCCOCCOC,142939-39-7,318.2,101.325,919.198,6.886,0.065965,0.06886
957,"2,5,8-trioxanonane",COCCOCCOC,142939-39-7,328.2,101.325,908.94,6.637,0.015,0.06637
993,2-amino-2-methyl-1-propanol,NC(CO)(C)C,189832-99-3,303.2,101.325,927.7310000000001,20.59,0.03335,0.2059
994,2-amino-2-methyl-1-propanol,NC(CO)(C)C,189832-99-3,308.2,101.325,923.5356666666667,20.11,0.03335,0.2011
995,2-amino-2-methyl-1-propanol,NC(CO)(C)C,189832-99-3,313.2,101.325,918.79225,19.69,0.0479425,0.1969
996,2-amino-2-methyl-1-propanol,NC(CO)(C)C,189832-99-3,318.2,101.325,915.09,19.27,0.03335,0.1927
997,2-amino-2-methyl-1-propanol,NC(CO)(C)C,189832-99-3,323.2,101.325,910.4209999999999,18.88,0.04774250000000001,0.1888
1004,2-aminoethanol,NCCO,9007-33-4,303.2,101.325,1008.55875,31.46,0.30259090909090913,0.09438
1075,2-ethyl-1-hexanol,C(C)C(CO)CCCC,704-76-7,298.2,101.325,829.8109999999999,7.353,0.03,0.005
1077,2-ethyl-1-hexanol,C(C)C(CO)CCCC,704-76-7,308.2,101.325,822.12,6.361,0.036666666666666674,0.005
1079,2-ethyl-1-hexanol,C(C)C(CO)CCCC,704-76-7,318.2,101.325,814.51,5.522,0.05,0.005
1151,2-methyl-1-propanol,CC(CO)C,68989-27-5,288.2,101.325,805.66525,19.51,0.006666666666666667,0.03
1152,2-methyl-1-propanol,CC(CO)C,68989-27-5,293.2,101.325,801.7869230769231,18.71,0.15455555555555558,0.03
1154,2-methyl-1-propanol,CC(CO)C,68989-27-5,298.2,101.325,797.957695652174,17.96,0.034578947368421056,0.03
1155,2-methyl-1-propanol,CC(CO)C,68989-27-5,303.2,101.325,794.9887692307692,17.23,0.047,0.03
1156,2-methyl-1-propanol,CC(CO)C,68989-27-5,308.2,101.325,791.3269999999999,16.53,0.04033333333333333,0.03
1250,2-propanol,CC(C)O,8013-70-5,288.2,101.325,789.4555714285715,21.22,0.023,0.03
1251,2-propanol,CC(C)O,8013-70-5,293.2,101.325,785.3058461538462,20.31,0.12771785714285716,0.03
1253,2-propanol,CC(C)O,8013-70-5,298.0,101.325,780.88,12.4,0.01,0.6572
1254,2-propanol,CC(C)O,8013-70-5,298.2,101.325,781.18117,19.43,0.46289285714285716,0.03
1255,2-propanol,CC(C)O,8013-70-5,300.2,101.325,779.2,18.562,,
1256,2-propanol,CC(C)O,8013-70-5,303.2,101.325,776.758,18.59,0.1583333333333333,0.03
1257,2-propanol,CC(C)O,8013-70-5,308.2,101.325,772.15448,17.79,0.15327777777777774,0.03
1581,"N,N-dimethylacetamide",CN(C(C)=O)C,127-19-5,303.2,101.325,932.7093636363636,38.03666666666667,0.015499999999999996,0.13989
1583,"N,N-dimethylacetamide",CN(C(C)=O)C,127-19-5,313.2,101.325,922.6295454545456,36.551,0.023181818181818182,0.182755
1585,"N,N-dimethylacetamide",CN(C(C)=O)C,127-19-5,323.2,101.325,912.9737142857142,34.678,0.012500000000000002,0.17339
1594,"N,N-dimethylformamide",CN(C=O)C,68-12-2,303.2,101.325,939.4622499999998,36.55,0.067625,0.10965
1630,N-methylacetamide,CNC(C)=O,79-16-3,303.2,101.325,950.9,178.47,0.021333333333333333,0.89235
1632,N-methylacetamide,CNC(C)=O,79-16-3,313.2,101.325,942.9666666666667,163.788,0.021333333333333333,0.81894
1640,N-methyldiethanolamine,CN(CCO)CCO,105-59-9,293.2,101.325,1041.0102,22.9,0.08875,0.458
1642,N-methyldiethanolamine,CN(CCO)CCO,105-59-9,298.2,101.325,1037.564285714286,22.4,0.0575,0.448
1644,N-methyldiethanolamine,CN(CCO)CCO,105-59-9,303.2,101.325,1033.6573,21.82,0.1435714285714286,0.3272
1646,N-methyldiethanolamine,CN(CCO)CCO,105-59-9,308.2,101.325,1029.9992,21.314999999999998,0.06666666666666667,0.31965
1649,N-methyldiethanolamine,CN(CCO)CCO,105-59-9,313.2,101.325,1026.0595454545455,20.814999999999998,0.13843750000000002,0.31215
1650,N-methyldiethanolamine,CN(CCO)CCO,105-59-9,318.2,101.325,1022.4053333333333,20.310000000000002,0.06666666666666667,0.3046
1652,N-methyldiethanolamine,CN(CCO)CCO,105-59-9,323.2,101.325,1018.3738999999999,19.795,0.14382000000000003,0.29695
1654,N-methyldiethanolamine,CN(CCO)CCO,105-59-9,328.2,101.325,1015.3225,19.29,0.1,0.2894
1704,"acrylic acid, methyl ester",C(C=C)(=O)OC,102256-29-1,278.2,101.325,973.52,7.681,,
1705,"acrylic acid, methyl ester",C(C=C)(=O)OC,102256-29-1,280.6,101.325,970.515,7.603,,
1706,"acrylic acid, methyl ester",C(C=C)(=O)OC,102256-29-1,283.2,101.325,967.49,7.51,,
1707,"acrylic acid, methyl ester",C(C=C)(=O)OC,102256-29-1,285.6,101.325,964.457,7.437,,
1708,"acrylic acid, methyl ester",C(C=C)(=O)OC,102256-29-1,288.2,101.325,960.4390000000001,7.372,,
1709,"acrylic acid, methyl ester",C(C=C)(=O)OC,102256-29-1,290.6,101.325,958.368,7.271,,
1710,"acrylic acid, methyl ester",C(C=C)(=O)OC,102256-29-1,293.2,101.325,954.4114999999999,7.17,,
1711,"acrylic acid, methyl ester",C(C=C)(=O)OC,102256-29-1,295.6,101.325,952.248,7.098,,
1712,"acrylic acid, methyl ester",C(C=C)(=O)OC,102256-29-1,298.2,101.325,948.777,7.021,,
1713,"acrylic acid, methyl ester",C(C=C)(=O)OC,102256-29-1,300.6,101.325,946.095,6.949,,
1714,"acrylic acid, methyl ester",C(C=C)(=O)OC,102256-29-1,303.2,101.325,942.6716666666666,6.84,,
1715,"acrylic acid, methyl ester",C(C=C)(=O)OC,102256-29-1,305.6,101.325,939.907,6.739,,
1716,"acrylic acid, methyl ester",C(C=C)(=O)OC,102256-29-1,308.2,101.325,936.719,6.651,,
1717,"acrylic acid, methyl ester",C(C=C)(=O)OC,102256-29-1,310.6,101.325,933.679,6.57,,
1718,"acrylic acid, methyl ester",C(C=C)(=O)OC,102256-29-1,313.2,101.325,930.7526666666666,6.479,,
1719,"acrylic acid, methyl ester",C(C=C)(=O)OC,102256-29-1,315.6,101.325,927.406,6.399,,
1720,"acrylic acid, methyl ester",C(C=C)(=O)OC,102256-29-1,318.2,101.325,924.0070000000001,6.308,,
1721,"acrylic acid, methyl ester",C(C=C)(=O)OC,102256-29-1,320.6,101.325,921.091,6.215,,
1722,"acrylic acid, methyl ester",C(C=C)(=O)OC,102256-29-1,323.2,101.325,917.914,6.113,,
1723,"acrylic acid, methyl ester",C(C=C)(=O)OC,102256-29-1,325.6,101.325,914.727,6.021,,
1724,"acrylic acid, methyl ester",C(C=C)(=O)OC,102256-29-1,328.2,101.325,911.529,5.933,,
1812,bis(2-hydroxyethyl) ether,OCCOCCO,111-46-6,293.2,101.325,1116.8775,31.81,1.68806,0.02
1813,bis(2-hydroxyethyl) ether,OCCOCCO,111-46-6,298.2,101.325,1113.1075,30.95,0.687412,0.02
1814,bis(2-hydroxyethyl) ether,OCCOCCO,111-46-6,303.2,101.325,1109.5525,30.03,0.13707142857142857,0.02
2033,cyclohexanone,C1(CCCCC1)=O,11119-77-0,288.2,101.325,952.1893333333334,16.4,0.15,0.01
2035,cyclohexanone,C1(CCCCC1)=O,11119-77-0,293.2,101.325,947.7782500000001,16.08,0.125,0.01
2037,cyclohexanone,C1(CCCCC1)=O,11119-77-0,298.2,101.325,942.3128,15.77,0.18143,0.01
2039,cyclohexanone,C1(CCCCC1)=O,11119-77-0,303.2,101.325,937.7697272727273,15.46,0.06666666666666667,0.01
2041,cyclohexanone,C1(CCCCC1)=O,11119-77-0,308.2,101.325,933.7616666666667,15.17,0.2489,0.01
2043,cyclohexanone,C1(CCCCC1)=O,11119-77-0,313.2,101.325,928.963,14.89,0.08666666666666667,0.01
2095,cyclopentanone,C1(CCCC1)=O,120-92-3,273.2,101.325,969.1,14.45,0.9691,0.02
2097,cyclopentanone,C1(CCCC1)=O,120-92-3,278.2,101.325,964.3,14.25,0.9643,0.02
2099,cyclopentanone,C1(CCCC1)=O,120-92-3,283.2,101.325,959.5,14.06,0.9595,0.02
2101,cyclopentanone,C1(CCCC1)=O,120-92-3,288.2,101.325,954.345,13.86,0.52735,0.02
2103,cyclopentanone,C1(CCCC1)=O,120-92-3,293.2,101.325,949.9,13.67,0.9499,0.02
2105,cyclopentanone,C1(CCCC1)=O,120-92-3,298.2,101.325,944.5428333333334,13.49,0.349,0.02
2107,cyclopentanone,C1(CCCC1)=O,120-92-3,303.2,101.325,938.95,13.3,,
2109,cyclopentanone,C1(CCCC1)=O,120-92-3,308.2,101.325,934.4966666666668,13.13,0.1,0.02
2111,cyclopentanone,C1(CCCC1)=O,120-92-3,313.2,101.325,929.45,12.95,,
2129,dibutyl ether,C(CCC)OCCCC,142-96-1,288.2,101.325,772.465,3.186,0.02,0.09558
2130,dibutyl ether,C(CCC)OCCCC,142-96-1,293.2,101.325,768.4352,3.145,0.013333333333333334,0.09435
2131,dibutyl ether,C(CCC)OCCCC,142-96-1,298.2,101.325,764.0378461538462,3.106,0.010833333333333334,0.09318
2132,dibutyl ether,C(CCC)OCCCC,142-96-1,303.2,101.325,759.6876,3.068,0.013333333333333334,0.09204
2133,dibutyl ether,C(CCC)OCCCC,142-96-1,308.2,101.325,755.38,3.031,,
2155,diethanolamine,N(CCO)CCO,61791-44-4,303.2,101.325,1090.2126666666666,24.69,0.31154600000000005,0.2469
2156,diethanolamine,N(CCO)CCO,61791-44-4,308.2,101.325,1087.2386666666669,24.3,0.08913,0.243
2158,diethanolamine,N(CCO)CCO,61791-44-4,313.2,101.325,1083.8711428571428,23.86,0.2764666666666667,0.2386
2159,diethanolamine,N(CCO)CCO,61791-44-4,318.2,101.325,1080.6746666666668,23.28,0.08870333333333334,0.2328
2161,diethanolamine,N(CCO)CCO,61791-44-4,323.2,101.325,1077.183142857143,22.63,0.2750783333333333,0.2263
2162,diethanolamine,N(CCO)CCO,61791-44-4,328.2,101.325,1074.4,22.13,0.21488,0.2213
2164,diethyl carbonate,C(OCC)(OCC)=O,105-58-8,288.2,101.325,980.3299999999999,2.841,0.0225,0.02841
2166,diethyl carbonate,C(OCC)(OCC)=O,105-58-8,298.2,101.325,969.1657142857144,2.834,4.20875,0.02834
2168,diethyl carbonate,C(OCC)(OCC)=O,105-58-8,308.2,101.325,957.8914285714285,2.836,0.021249999999999998,0.02836
2170,diethyl carbonate,C(OCC)(OCC)=O,105-58-8,318.2,101.325,947.665,2.837,0.01,0.02837
2172,diethyl carbonate,C(OCC)(OCC)=O,105-58-8,328.2,101.325,935.14,2.839,0.01,0.02839
2205,diisopropanolamine,C(C(O)C)NCC(O)C,110-97-4,313.2,101.325,992.46,13.62,,
2208,diisopropanolamine,C(C(O)C)NCC(O)C,110-97-4,323.2,101.325,984.48375,13.36,0.2,0.1336
2217,dimethyl carbonate,C(OC)(OC)=O,616-38-6,288.2,101.325,1076.2940000000003,3.131,0.006666683333333333,0.03131
2219,dimethyl carbonate,C(OC)(OC)=O,616-38-6,298.2,101.325,1063.7465555555555,3.134,3.8738461576923076,0.03134
2221,dimethyl carbonate,C(OC)(OC)=O,616-38-6,308.2,101.325,1050.0238749999999,3.141,0.02333334166666667,0.03141
2223,dimethyl carbonate,C(OC)(OC)=O,616-38-6,318.2,101.325,1036.7217500000002,3.147,0.008333333333333333,0.03147
2225,dimethyl carbonate,C(OC)(OC)=O,616-38-6,328.2,101.325,1022.8686666666666,3.149,0.008333333333333333,0.03149
2288,ethanol,C(C)O,121182-78-3,288.2,101.325,793.8256296296296,25.92,0.08364705882352944,0.03
2292,ethanol,C(C)O,121182-78-3,293.2,101.325,789.6069516129033,25.12,0.11824157826086948,0.03
2294,ethanol,C(C)O,121182-78-3,298.0,101.325,785.1,22.8,0.07851,1.2084
2295,ethanol,C(C)O,121182-78-3,298.2,101.325,785.6997598039219,24.35,0.3377379958677686,0.03
2299,ethanol,C(C)O,121182-78-3,303.2,101.325,781.2996451612905,23.735,0.13851891224489787,0.050804999999999996
2301,ethanol,C(C)O,121182-78-3,308.2,101.325,776.8358793103447,22.87,0.21534638809523804,0.03
2323,"ethanol, 2-propoxy-",C(CC)OCCO,83855-85-0,293.2,101.325,913.31,11.76,0.02,0.02
2324,"ethanol, 2-propoxy-",C(CC)OCCO,83855-85-0,298.2,101.325,908.19,11.5,0.02,0.02
2325,"ethanol, 2-propoxy-",C(CC)OCCO,83855-85-0,303.2,101.325,903.11,11.19,0.02,0.02
2493,ethylene glycol,C(CO)O,37221-95-7,303.2,101.325,1106.1345789473683,39.84,0.14090000000000003,0.11952
2524,formamide,C(=O)N,23296-41-5,303.2,101.325,1124.874,106.14,0.2575,0.31842
2569,glycerol,OCC(O)CO,8043-29-6,303.2,101.325,1255.00825,41.17,0.13333333333333333,0.12351
2579,heptane,CCCCCCC,142-82-5,288.2,101.325,688.1446153846155,1.94,0.037,0.0194
2584,heptane,CCCCCCC,142-82-5,298.2,101.325,679.991626506024,1.93,0.2987173913043479,0.0193
2589,heptane,CCCCCCC,142-82-5,308.2,101.325,671.0220869565218,1.92,0.04916666666666668,0.0192
2847,methanol,CO,54841-71-3,288.2,101.325,796.0156190476191,34.62,0.02375,0.03
2850,methanol,CO,54841-71-3,293.2,101.325,791.2908076923076,33.6,0.08432008648648641,0.03
2853,methanol,CO,54841-71-3,298.0,101.325,787.0,33.1,,
2854,methanol,CO,54841-71-3,298.2,101.325,787.0938571428572,32.6,0.4107878897435896,0.03
2857,methanol,CO,54841-71-3,303.2,101.325,782.0282321428574,31.65,0.1447655044444444,0.03
2859,methanol,CO,54841-71-3,308.2,101.325,777.0474583333333,30.72,0.20761464871794866,0.03
2991,methyl sulfoxide,C[S](=O)C,164071-41-4,293.2,101.325,1099.801230769231,47.09,0.10566666666666664,0.05
3000,methyl sulfoxide,C[S](=O)C,164071-41-4,303.2,101.325,1090.7659310344827,45.94,0.054007083333333344,0.05
3006,methyl sulfoxide,C[S](=O)C,164071-41-4,313.2,101.325,1080.600210526316,44.64,0.0461838888888889,0.05
3012,methyl sulfoxide,C[S](=O)C,164071-41-4,323.2,101.325,1070.2986666666666,43.31,0.03000714285714286,0.05
3038,methylaniline,CNC1=CC=CC=C1,100-61-8,300.2,101.325,979.8,5.878,,
3073,n-butyl acrylate,C(C=C)(=O)OCCCC,126492-54-4,278.2,101.325,913.925,5.761,,
3074,n-butyl acrylate,C(C=C)(=O)OCCCC,126492-54-4,280.6,101.325,911.466,5.705,,
3075,n-butyl acrylate,C(C=C)(=O)OCCCC,126492-54-4,283.2,101.325,908.991,5.651,,
3076,n-butyl acrylate,C(C=C)(=O)OCCCC,126492-54-4,285.6,101.325,906.513,5.591,,
3077,n-butyl acrylate,C(C=C)(=O)OCCCC,126492-54-4,288.2,101.325,903.7453333333333,5.531,,
3078,n-butyl acrylate,C(C=C)(=O)OCCCC,126492-54-4,290.6,101.325,901.556,5.468,,
3079,n-butyl acrylate,C(C=C)(=O)OCCCC,126492-54-4,293.2,101.325,898.924,5.418,,
3080,n-butyl acrylate,C(C=C)(=O)OCCCC,126492-54-4,295.6,101.325,896.585,5.364,,
3081,n-butyl acrylate,C(C=C)(=O)OCCCC,126492-54-4,298.2,101.325,894.0709999999999,5.31,,
3082,n-butyl acrylate,C(C=C)(=O)OCCCC,126492-54-4,300.6,101.325,891.605,5.264,,
3083,n-butyl acrylate,C(C=C)(=O)OCCCC,126492-54-4,303.2,101.325,889.25275,5.205,,
3084,n-butyl acrylate,C(C=C)(=O)OCCCC,126492-54-4,305.6,101.325,886.611,5.141,,
3085,n-butyl acrylate,C(C=C)(=O)OCCCC,126492-54-4,308.2,101.325,884.42775,5.076,,
3086,n-butyl acrylate,C(C=C)(=O)OCCCC,126492-54-4,310.6,101.325,881.608,5.015,,
3087,n-butyl acrylate,C(C=C)(=O)OCCCC,126492-54-4,313.2,101.325,879.44925,4.961,,
3088,n-butyl acrylate,C(C=C)(=O)OCCCC,126492-54-4,315.6,101.325,876.582,4.901,,
3089,n-butyl acrylate,C(C=C)(=O)OCCCC,126492-54-4,318.2,101.325,874.7556666666666,4.841,,
3090,n-butyl acrylate,C(C=C)(=O)OCCCC,126492-54-4,320.6,101.325,871.546,4.784,,
3091,n-butyl acrylate,C(C=C)(=O)OCCCC,126492-54-4,323.2,101.325,869.019,4.725,,
3092,n-butyl acrylate,C(C=C)(=O)OCCCC,126492-54-4,325.6,101.325,866.488,4.667,,
3093,n-butyl acrylate,C(C=C)(=O)OCCCC,126492-54-4,328.2,101.325,863.951,4.614,,
3110,n-nonane,CCCCCCCCC,111-84-2,288.2,101.325,721.6304999999999,1.993,0.019000000000000003,0.01993
3114,n-nonane,CCCCCCCCC,111-84-2,298.2,101.325,713.9806296296296,1.98,0.03084615384615385,0.0198
3116,n-nonane,CCCCCCCCC,111-84-2,308.2,101.325,706.3634444444444,1.966,0.019000000000000003,0.01966
3118,n-nonane,CCCCCCCCC,111-84-2,318.2,101.325,698.0982222222223,1.953,0.01916666666666667,0.01953
3120,n-nonane,CCCCCCCCC,111-84-2,328.2,101.325,690.194375,1.94,0.01916666666666667,0.0194
3124,n-octane,CCCCCCCC,31372-91-5,288.2,101.325,706.588,1.975,0.020000016666666665,0.05925
3126,n-octane,CCCCCCCC,31372-91-5,293.2,101.325,702.9239,1.968,0.031666675,0.05904
3127,n-octane,CCCCCCCC,31372-91-5,298.2,101.325,698.7554821428573,1.961,0.46485237875,0.05883
3128,n-octane,CCCCCCCC,31372-91-5,303.2,101.325,694.5118181818182,1.954,0.067045709,0.05862
3129,n-octane,CCCCCCCC,31372-91-5,308.2,101.325,690.4316923076924,1.947,0.058045709000000015,0.05841
3417,propan-1-ol,C(CC)O,71-23-8,288.2,101.325,807.9351111111112,21.87,0.03826666666666667,0.03
3419,propan-1-ol,C(CC)O,71-23-8,293.2,101.325,803.6626122448982,21.15,0.11762212857142847,0.03
3421,propan-1-ol,C(CC)O,71-23-8,298.0,101.325,799.3333333333334,21.3,0.07995,1.1289
3422,propan-1-ol,C(CC)O,71-23-8,298.2,101.325,799.8603206106869,20.45,0.07801146470588226,0.03
3423,propan-1-ol,C(CC)O,71-23-8,300.2,101.325,798.5,20.678,,
3425,propan-1-ol,C(CC)O,71-23-8,303.2,101.325,796.0872352941174,19.78,0.14750496999999987,0.03
3426,propan-1-ol,C(CC)O,71-23-8,308.2,101.325,791.976625,19.13,0.0865429249999999,0.03
3476,"propenoic acid, ethyl ester",C(C=C)(=O)OCC,140-88-5,278.2,101.325,939.092,6.794,,
3477,"propenoic acid, ethyl ester",C(C=C)(=O)OCC,140-88-5,280.6,101.325,936.249,6.701,,
3478,"propenoic acid, ethyl ester",C(C=C)(=O)OCC,140-88-5,283.2,101.325,933.389,6.628,,
3479,"propenoic acid, ethyl ester",C(C=C)(=O)OCC,140-88-5,285.6,101.325,930.524,6.562,,
3480,"propenoic acid, ethyl ester",C(C=C)(=O)OCC,140-88-5,288.2,101.325,927.6125,6.489,,
3481,"propenoic acid, ethyl ester",C(C=C)(=O)OCC,140-88-5,290.6,101.325,924.78,6.422,,
3482,"propenoic acid, ethyl ester",C(C=C)(=O)OCC,140-88-5,293.2,101.325,921.8295,6.34,,
3483,"propenoic acid, ethyl ester",C(C=C)(=O)OCC,140-88-5,295.6,101.325,919.015,6.279,,
3484,"propenoic acid, ethyl ester",C(C=C)(=O)OCC,140-88-5,298.2,101.325,916.0903333333332,6.209,,
3485,"propenoic acid, ethyl ester",C(C=C)(=O)OCC,140-88-5,300.6,101.325,913.223,6.123,,
3486,"propenoic acid, ethyl ester",C(C=C)(=O)OCC,140-88-5,303.2,101.325,910.353,6.043,,
3487,"propenoic acid, ethyl ester",C(C=C)(=O)OCC,140-88-5,305.6,101.325,907.407,5.98,,
3488,"propenoic acid, ethyl ester",C(C=C)(=O)OCC,140-88-5,308.2,101.325,904.5723333333334,5.893,,
3489,"propenoic acid, ethyl ester",C(C=C)(=O)OCC,140-88-5,310.6,101.325,901.562,5.817,,
3490,"propenoic acid, ethyl ester",C(C=C)(=O)OCC,140-88-5,313.2,101.325,898.982,5.743,,
3491,"propenoic acid, ethyl ester",C(C=C)(=O)OCC,140-88-5,315.6,101.325,895.683,5.664,,
3492,"propenoic acid, ethyl ester",C(C=C)(=O)OCC,140-88-5,318.2,101.325,892.721,5.587,,
3493,"propenoic acid, ethyl ester",C(C=C)(=O)OCC,140-88-5,320.6,101.325,889.772,5.512,,
3494,"propenoic acid, ethyl ester",C(C=C)(=O)OCC,140-88-5,323.2,101.325,886.802,5.434,,
3495,"propenoic acid, ethyl ester",C(C=C)(=O)OCC,140-88-5,325.6,101.325,883.823,5.362,,
3496,"propenoic acid, ethyl ester",C(C=C)(=O)OCC,140-88-5,328.2,101.325,880.833,5.291,,
3578,sulfolane,[S]1(CCCC1)(=O)=O,126-33-0,293.2,101.325,1270.8,44.5,0.1,0.89
3579,sulfolane,[S]1(CCCC1)(=O)=O,126-33-0,298.2,101.325,1265.2666666666667,44.0,0.1,0.88
3580,sulfolane,[S]1(CCCC1)(=O)=O,126-33-0,303.2,101.325,1261.6399999999999,43.4,0.3012364,0.868
3581,sulfolane,[S]1(CCCC1)(=O)=O,126-33-0,308.2,101.325,1256.6999999999998,42.8,0.17552,0.856
3582,sulfolane,[S]1(CCCC1)(=O)=O,126-33-0,313.2,101.325,1252.4142857142858,42.2,0.36951500000000004,0.844
3583,sulfolane,[S]1(CCCC1)(=O)=O,126-33-0,318.2,101.325,1247.25,41.6,0.17458,0.832
3584,sulfolane,[S]1(CCCC1)(=O)=O,126-33-0,323.2,101.325,1243.8366666666666,41.1,0.3675145,0.822
3585,sulfolane,[S]1(CCCC1)(=O)=O,126-33-0,328.2,101.325,1238.6,40.4,0.17369,0.808
3663,triethanolamine,N(CCO)(CCO)CCO,126068-67-5,303.2,101.325,1118.463,28.11,0.4967396,0.2811
3664,triethanolamine,N(CCO)(CCO)CCO,126068-67-5,308.2,101.325,1115.3185,27.41,0.03335,0.2741
3665,triethanolamine,N(CCO)(CCO)CCO,126068-67-5,313.2,101.325,1112.7777142857142,26.73,0.4942888,0.2673
3666,triethanolamine,N(CCO)(CCO)CCO,126068-67-5,318.2,101.325,1109.6927500000002,26.07,0.03335,0.2607
3667,triethanolamine,N(CCO)(CCO)CCO,126068-67-5,323.2,101.325,1107.1021428571428,25.41,0.49181539999999996,0.2541
3683,triethylene glycol,C(COCCOCCO)O,118662-30-9,293.2,101.325,1124.8666666666666,23.69,1.69459,0.02
3684,triethylene glycol,C(COCCOCCO)O,118662-30-9,298.2,101.325,1119.8357142857144,23.07,0.8560625,0.02
3685,triethylene glycol,C(COCCOCCO)O,118662-30-9,303.2,101.325,1115.987,22.43,0.16660000000000003,0.02
3717,water,O,14314-42-2,275.2,101.325,999.94,86.36,0.07500000000000001,0.05
3719,water,O,14314-42-2,277.2,101.325,999.97,85.67,0.05,0.05
3721,water,O,14314-42-2,279.2,101.325,999.94,84.84,0.07500000000000001,0.05
3723,water,O,14314-42-2,281.2,101.325,999.85,84.25,0.05,0.05
3726,water,O,14314-42-2,283.2,101.325,999.7230000000001,83.37,0.06455555555555556,0.05
3737,water,O,14314-42-2,293.2,101.325,998.4200895522389,79.98,0.10081999999999992,0.05
3749,water,O,14314-42-2,303.2,101.325,995.7003278688525,76.61,0.1149318181818181,0.05
3750,water,O,14314-42-2,305.2,101.325,995.09,75.95,0.05,0.05
3762,water,O,14314-42-2,313.2,101.325,992.2259444444446,73.29,0.20524999999999996,0.05
3763,water,O,14314-42-2,315.2,101.325,991.4200000000001,72.68,0.04,0.05
3773,water,O,14314-42-2,323.2,101.325,988.111818181818,70.14,0.15666666666666665,0.05
